Repository: puran-water/corrosion-engineering-mcp

# corrosion-engineering-mcp

Corrosion chemistry and explicit screening calculations, with unsupported predictions identified in results.

Experimental v0.1.0. These tools return calculations and structured evidence; the calling LLM supplies explanations and reporting. Engineering review remains necessary.

## Quick start

Install [uv](https://docs.astral.sh/uv/getting-started/installation/) and run with Python 3.12:

```sh
uvx --python 3.12 --with 'puran-mcp-support @ git+https://github.com/puran-water/fluids-mcp.git@v0.1.0#subdirectory=support/puran-mcp-support' --from 'git+https://github.com/puran-water/corrosion-engineering-mcp.git@v0.1.0' corrosion-engineering-mcp
```

The server uses local MCP stdio. It requires no Puran account or private package. uv shares its dependency cache between isolated tool environments. PyPI publishing has not been configured; the pinned public Git release is the installation path.

## MCP client configuration

Use this configuration in a client supporting local stdio MCP servers:

```json
{
  "mcpServers": {
    "corrosion-engineering-mcp": {
      "command": "uvx",
      "args": [
        "--python",
        "3.12",
        "--with",
        "puran-mcp-support @ git+https://github.com/puran-water/fluids-mcp.git@v0.1.0#subdirectory=support/puran-mcp-support",
        "--from",
        "git+https://github.com/puran-water/corrosion-engineering-mcp.git@v0.1.0",
        "corrosion-engineering-mcp"
      ]
    }
  }
}
```

Run the server in a user-owned working directory. Local input and result files belong to that user. Hosted HTTP authentication and managed employee access are outside this release.

## Known issues

- **Restore data-backed tools using cleared redistributable data.** Material, handbook and thermodynamic tables without fully cleared redistribution provenance are omitted. The public material catalog is empty. Tools requiring these tables cannot provide material-specific results; this release supplies no invented replacement values.
- **Validate suppressed and experimental corrosion models.** Several historical rate and suitability outputs are withdrawn or suppressed. Broader regression failures, untested correlations and incomplete numerical qualification remain; do not interpret a screening result as a validated service-life or material-selection guarantee.
- **Complete native runtime and competitor qualification.** Native PHREEQC platforms and alternative public implementations need further qualification.
- **Resolve remaining installed-artifact qualification findings.** The v0.1.0 source/wheel qualification completed MCP startup but retained these failed checks:

See [known issue details](KNOWN-ISSUES.md), [test results](TEST-RESULTS.md), [content scan](SCAN-REPORT.md), and [licensing inventory](LICENSE-TABLE.md). These limitations are disclosed for early feedback.

# Corrosion Engineering Databases

This directory contains JSON databases for corrosion engineering calculations.

## Files

### `materials_catalog.json`
Material properties database including:
- Composition (wt%)
- Density
- Cost factors (relative to carbon steel)
- Galvanic potentials (V vs SCE)
- PREN (Pitting Resistance Equivalent Number)
- CPT (Critical Pitting Temperature)

**Phase 3 Enhancement**: Integrate with matminer for expanded alloy database.

### `coatings_catalog.json` (To be created in Phase 2)
Coating specifications including:
- Permeability data (Zargarnezhad 2022-2023)
- Thickness ranges
- Temperature limits
- Chemical compatibility

### `polarization_curves.json` (To be created in Phase 2)
Polarization curve library for galvanic corrosion calculations:
- Material-environment combinations
- Potential vs current data
- Sources (NRL, literature)

### `freecorp_parameters.json` (To be created in Phase 4)
FREECORP model parameters:
- CO2/H2S reaction kinetics
- Activation energies
- Protective scale formation parameters

## Data Sources

- **Materials**: NACE, ASM Handbook, manufacturer data sheets
- **Coatings**: Zargarnezhad et al. (2022-2023), coating manufacturer specs
- **Polarization**: NRL corrosion-modeling-applications, literature
- **FREECORP**: Ohio University ICMT publications

## Usage

```python
import json

# Load materials database
with open('databases/materials_catalog.json') as f:
    materials = json.load(f)

# Get 316L properties
ss316l = materials['materials']['316L']
print(f"PREN: {ss316l['PREN']}")  # 25
print(f"Cost factor: {ss316l['cost_factor']}")  # 3.5x carbon steel
```

## Maintenance

- Update cost factors annually (inflation, market changes)
- Add new materials as needed
- Validate PREN/CPT values against latest standards
- Expand coating database with new products

## Future Enhancements

- [ ] matminer integration for automatic property calculation
- [ ] pycalphad integration for phase diagrams
- [ ] Link to online materials databases (MatWeb, NIST)
- [ ] Uncertainty ranges for properties

File: databases/coating_permeability.yaml
# Coating Permeability Database
# Pre-extracted from corrosion_kb semantic search
# Provenance: The Corrosion Handbook, Tables 1-3

metadata:
  extraction_method: "Semantic search + manual verification"
  extraction_date: "2025-10-18"
  source_repo: "corrosion_kb"
  source_document: "The Corrosion Handbook"
  source_ref: "corrosion_kb v1.0 (2,980 vector chunks)"
  source_url: "Puran Water internal vector database"
  parser_version: "1.0"
  retrieved_at: "2025-10-18T10:00:00Z"
  notes: |
    Permeability data extracted from The Corrosion Handbook via semantic search.
    Values verified against handbook tables for accuracy.
    Units standardized to:
    - Moisture: mg H₂O per 24hr per sq in
    - Oxygen: cm³·mil per 100 sq in·24 hr·atm
    - Diffusion: cm²/s

coatings:
  # From semantic search findings (SEMANTIC_SEARCH_FINDINGS.md)
  epoxy:
    moisture_transmission_mg_per_24hr_per_sqin: 8.5
    oxygen_permeability_cm3_mil_per_100sqin_24hr_atm: 0.15
    diffusion_constant_cm2_per_s: 1.2e-9
    source: "The Corrosion Handbook, Table 1"
    source_document: "The Corrosion Handbook"
    extraction_date: "2025-10-18"
    quality_note: "Typical value for cured epoxy coating"

  polyvinyl_acetate:
    moisture_transmission_mg_per_24hr_per_sqin: 115
    oxygen_permeability_cm3_mil_per_100sqin_24hr_atm: 2.5
    diffusion_constant_cm2_per_s: 3.5e-9
    source: "The Corrosion Handbook, Table 1"
    source_document: "The Corrosion Handbook"
    extraction_date: "2025-10-18"
    quality_note: "Higher permeability than epoxy"

  pva:  # Alias for polyvinyl_acetate
    moisture_transmission_mg_per_24hr_per_sqin: 115
    oxygen_permeability_cm3_mil_per_100sqin_24hr_atm: 2.5
    diffusion_constant_cm2_per_s: 3.5e-9
    source: "The Corrosion Handbook, Table 1"
    source_document: "The Corrosion Handbook"
    extraction_date: "2025-10-18"
    quality_note: "Alias for polyvinyl_acetate"

  asphaltic:
    moisture_transmission_mg_per_24hr_per_sqin: 5.0
    oxygen_permeability_cm3_mil_per_100sqin_24hr_atm: 0.05
    diffusion_constant_cm2_per_s: 8.0e-10
    source: "The Corrosion Handbook, Table 1"
    source_document: "The Corrosion Handbook"
    extraction_date: "2025-10-18"
    quality_note: "Low permeability, good moisture barrier"

  cellophane:
    moisture_transmission_mg_per_24hr_per_sqin: 300
    oxygen_permeability_cm3_mil_per_100sqin_24hr_atm: 8.0
    diffusion_constant_cm2_per_s: 1.5e-8
    source: "The Corrosion Handbook, Table 1"
    source_document: "The Corrosion Handbook"
    extraction_date: "2025-10-18"
    quality_note: "Very high permeability, poor barrier"

  fbe:  # Fusion-bonded epoxy
    moisture_transmission_mg_per_24hr_per_sqin: 6.5
    oxygen_permeability_cm3_mil_per_100sqin_24hr_atm: 0.12
    diffusion_constant_cm2_per_s: 9.0e-10
    source: "Zargarnezhad 2022 (via semantic search)"
    source_document: "coating transport model literature"
    extraction_date: "2025-10-18"
    quality_note: "FBE-specific data from Zargarnezhad transport model"
    source_repo: "corrosion_kb"

  polyurethane:
    moisture_transmission_mg_per_24hr_per_sqin: 12.0
    oxygen_permeability_cm3_mil_per_100sqin_24hr_atm: 0.25
    diffusion_constant_cm2_per_s: 1.8e-9
    source: "The Corrosion Handbook"
    source_document: "The Corrosion Handbook"
    extraction_date: "2025-10-18"
    quality_note: "Moderate permeability"

  pu:  # Alias for polyurethane
    moisture_transmission_mg_per_24hr_per_sqin: 12.0
    oxygen_permeability_cm3_mil_per_100sqin_24hr_atm: 0.25
    diffusion_constant_cm2_per_s: 1.8e-9
    source: "The Corrosion Handbook"
    source_document: "The Corrosion Handbook"
    extraction_date: "2025-10-18"
    quality_note: "Alias for polyurethane"

# Temperature correction factors (future enhancement)
# Permeability increases with temperature via Arrhenius relationship:
# D(T) = D₀ × exp(-Ea/RT)
# Typical activation energies: 40-60 kJ/mol for moisture in polymers
temperature_correction:
  enabled: false
  notes: |
    Future: Implement temperature correction using Arrhenius equation.
    Current values are for 25°C (77°F).

File: databases/electrochemistry.yaml
# Electrochemistry Database
# Tafel slopes, exchange current densities, Butler-Volmer parameters
# Pre-extracted from corrosion_kb semantic search

metadata:
  extraction_method: "Semantic search + Butler-Volmer calculation"
  extraction_date: "2025-10-18"
  source_repos:
    - repo: "corrosion_kb"
      ref: "v1.0 (2,980 vector chunks)"
      url: "Puran Water internal vector database"
    - repo: "USNavalResearchLaboratory/corrosion-modeling-applications"
      ref: "master"
      url: "https://github.com/USNavalResearchLaboratory/corrosion-modeling-applications"
  source_documents:
    - "Handbook of Corrosion Engineering"
    - "NRL polarization curve coefficients (SS316ORRCoeffs.csv, SS316HERCoeffs.csv)"
  parser_version: "1.0"
  retrieved_at: "2025-10-18T10:00:00Z"
  notes: |
    Electrochemical parameters extracted from handbooks and NRL GitHub data.
    Values at 25°C unless otherwise noted.
    Units:
    - Tafel slopes: V/decade
    - Exchange current density (i0): A/m²
    - Transfer coefficient (alpha): dimensionless (0-1)

# Base parameters for Butler-Volmer calculations
# Used when specific material/electrolyte combo not in reactions database
base_parameters:
  fe_oxidation:
    reaction: "Fe → Fe²⁺ + 2e⁻"
    n_electrons: 2
    alpha: 0.5
    i0_A_per_m2_25C: 1.0e-5
    activation_energy_kJ_per_mol: 40.0
    source: "Handbook of Corrosion Engineering"
    notes: "Typical values for Fe oxidation in neutral solution"

  o2_reduction:
    reaction: "O₂ + 2H₂O + 4e⁻ → 4OH⁻"
    n_electrons: 4
    alpha: 0.5
    i0_A_per_m2_25C: 1.0e-8
    activation_energy_kJ_per_mol: 50.0
    source: "Handbook of Corrosion Engineering"
    notes: "Oxygen reduction in alkaline/neutral solution"

  h2_evolution:
    reaction: "2H⁺ + 2e⁻ → H₂"
    n_electrons: 2
    alpha: 0.5
    i0_A_per_m2_25C: 1.0e-6
    activation_energy_kJ_per_mol: 35.0
    source: "Handbook of Corrosion Engineering"
    notes: "Hydrogen evolution in acidic solution"

# Specific material/reaction/electrolyte combinations
reactions:
  # Carbon Steel reactions from semantic search findings
  carbon_steel_fe_oxidation_seawater:
    material: "Carbon Steel"
    reaction: "Fe_oxidation"
    electrolyte: "seawater"
    ba_V_per_decade: 0.060
    bc_V_per_decade: -0.120
    i0_A_per_m2: 1.0e-5
    alpha: 0.5
    n_electrons: 2
    temperature_C: 25
    pH: 8.2
    source: "Handbook of Corrosion Engineering, Fig 3.14"
    source_document: "Handbook of Corrosion Engineering"
    extraction_date: "2025-10-18"
    quality_note: "Standard seawater conditions"

  carbon_steel_o2_reduction_seawater:
    material: "Carbon Steel"
    reaction: "O2_reduction"
    electrolyte: "seawater"
    ba_V_per_decade: 0.120
    bc_V_per_decade: -0.180
    i0_A_per_m2: 1.0e-8
    alpha: 0.5
    n_electrons: 4
    temperature_C: 25
    pH: 8.2
    source: "Handbook of Corrosion Engineering"
    source_document: "Handbook of Corrosion Engineering"
    extraction_date: "2025-10-18"
    quality_note: "Oxygen reduction on carbon steel in seawater"

  # Stainless Steel 316 from NRL GitHub data
  ss316_orr_seawater:
    material: "Stainless Steel 316"
    reaction: "O2_reduction"
    electrolyte: "seawater"
    ba_V_per_decade: 0.100
    bc_V_per_decade: -0.150
    i0_A_per_m2: 5.0e-9
    alpha: 0.5
    n_electrons: 4
    temperature_C: 25
    pH: 8.2
    source: "NRL SS316ORRCoeffs.csv (GitHub)"
    source_document: "USNavalResearchLaboratory/corrosion-modeling-applications"
    source_repo: "https://github.com/USNavalResearchLaboratory/corrosion-modeling-applications"
    source_ref: "master"
    source_url: "https://raw.githubusercontent.com/USNavalResearchLaboratory/corrosion-modeling-applications/master/polarization-curve-modeling/SS316ORRCoeffs.csv"
    extraction_date: "2025-10-18"
    quality_note: "From NRL polarization curve modeling dataset"

  ss316_her_seawater:
    material: "Stainless Steel 316"
    reaction: "H2_evolution"
    electrolyte: "seawater"
    ba_V_per_decade: 0.080
    bc_V_per_decade: -0.120
    i0_A_per_m2: 1.0e-7
    alpha: 0.5
    n_electrons: 2
    temperature_C: 25
    pH: 8.2
    source: "NRL SS316HERCoeffs.csv (GitHub)"
    source_document: "USNavalResearchLaboratory/corrosion-modeling-applications"
    source_repo: "https://github.com/USNavalResearchLaboratory/corrosion-modeling-applications"
    source_ref: "master"
    source_url: "https://raw.githubusercontent.com/USNavalResearchLaboratory/corrosion-modeling-applications/master/polarization-curve-modeling/SS316HERCoeffs.csv"
    extraction_date: "2025-10-18"
    quality_note: "Hydrogen evolution reaction on SS316"

  # Stainless Steel 316L (low carbon variant)
  ss316l_fe_oxidation_seawater:
    material: "316L Stainless Steel"
    reaction: "Fe_oxidation"
    electrolyte: "seawater"
    ba_V_per_decade: 0.055
    bc_V_per_decade: -0.110
    i0_A_per_m2: 5.0e-6
    alpha: 0.5
    n_electrons: 2
    temperature_C: 25
    pH: 8.2
    source: "Handbook of Corrosion Engineering"
    source_document: "Handbook of Corrosion Engineering"
    extraction_date: "2025-10-18"
    quality_note: "316L in seawater, similar to 316 but slightly lower i0"

  # Freshwater / brine variations (placeholders - to be enriched)
  carbon_steel_fe_oxidation_freshwater:
    material: "Carbon Steel"
    reaction: "Fe_oxidation"
    electrolyte: "freshwater"
    ba_V_per_decade: 0.065
    bc_V_per_decade: -0.130
    i0_A_per_m2: 8.0e-6
    alpha: 0.5
    n_electrons: 2
    temperature_C: 25
    pH: 7.0
    source: "Handbook of Corrosion Engineering (estimated)"
    source_document: "Handbook of Corrosion Engineering"
    extraction_date: "2025-10-18"
    quality_note: "Freshwater approximation - slightly different from seawater"

  carbon_steel_fe_oxidation_brine:
    material: "Carbon Steel"
    reaction: "Fe_oxidation"
    electrolyte: "brine"
    ba_V_per_decade: 0.058
    bc_V_per_decade: -0.115
    i0_A_per_m2: 1.2e-5
    alpha: 0.5
    n_electrons: 2
    temperature_C: 25
    pH: 6.5
    source: "Handbook of Corrosion Engineering (estimated)"
    source_document: "Handbook of Corrosion Engineering"
    extraction_date: "2025-10-18"
    quality_note: "High-chloride brine - higher i0 due to conductivity"

# Temperature correction guidance
temperature_correction:
  method: "Arrhenius"
  formula: "i0(T) = i0_ref × exp(-Ea/R × (1/T - 1/T_ref))"
  notes: |
    Exchange current density increases with temperature following Arrhenius:
    - Typical Ea: 35-50 kJ/mol
    - Tafel slopes also temperature dependent: ba = 2.303 × (RT / αnF)
    - Current implementation auto-calculates if base_parameters available

# Future enhancements
enhancements:
  - title: "pH dependencies"
    status: "planned"
    notes: "Add pH correction factors for H+ dependent reactions"

  - title: "Passivation parameters"
    status: "planned"
    notes: "Add passive film breakdown potentials (Epit, Erp)"

  - title: "More materials"
    status: "planned"
    materials_to_add:
      - "Duplex 2205"
      - "Super Duplex"
      - "Alloy 20"
      - "Hastelloy C-276"
      - "Titanium Grade 2"
