Repository: puran-water/corrosion-engineering-mcp

# corrosion-engineering-mcp

Corrosion chemistry and explicit screening calculations, with unsupported predictions identified in results.

Experimental v0.1.0. These tools return calculations and structured evidence; the calling LLM supplies explanations and reporting. Engineering review remains necessary.

## Quick start

Install [uv](https://docs.astral.sh/uv/getting-started/installation/) and run with Python 3.12:

```sh
uvx --python 3.12 --with 'puran-mcp-support @ git+https://github.com/puran-water/fluids-mcp.git@v0.1.0#subdirectory=support/puran-mcp-support' --from 'git+https://github.com/puran-water/corrosion-engineering-mcp.git@v0.1.0' corrosion-engineering-mcp
```

The server uses local MCP stdio. It requires no Puran account or private package. uv shares its dependency cache between isolated tool environments. PyPI publishing has not been configured; the pinned public Git release is the installation path.

## MCP client configuration

Use this configuration in a client supporting local stdio MCP servers:

```json
{
  "mcpServers": {
    "corrosion-engineering-mcp": {
      "command": "uvx",
      "args": [
        "--python",
        "3.12",
        "--with",
        "puran-mcp-support @ git+https://github.com/puran-water/fluids-mcp.git@v0.1.0#subdirectory=support/puran-mcp-support",
        "--from",
        "git+https://github.com/puran-water/corrosion-engineering-mcp.git@v0.1.0",
        "corrosion-engineering-mcp"
      ]
    }
  }
}
```

Run the server in a user-owned working directory. Local input and result files belong to that user. Hosted HTTP authentication and managed employee access are outside this release.

## Known issues

- **Restore data-backed tools using cleared redistributable data.** Material, handbook and thermodynamic tables without fully cleared redistribution provenance are omitted. The public material catalog is empty. Tools requiring these tables cannot provide material-specific results; this release supplies no invented replacement values.
- **Validate suppressed and experimental corrosion models.** Several historical rate and suitability outputs are withdrawn or suppressed. Broader regression failures, untested correlations and incomplete numerical qualification remain; do not interpret a screening result as a validated service-life or material-selection guarantee.
- **Complete native runtime and competitor qualification.** Native PHREEQC platforms and alternative public implementations need further qualification.
- **Resolve remaining installed-artifact qualification findings.** The v0.1.0 source/wheel qualification completed MCP startup but retained these failed checks:

See [known issue details](KNOWN-ISSUES.md), [test results](TEST-RESULTS.md), [content scan](SCAN-REPORT.md), and [licensing inventory](LICENSE-TABLE.md). These limitations are disclosed for early feedback.

## Following current development

The `main` branch receives approved development fixes through a one-way source
mirror. Publication still checks secrets, private content, redistribution rights
and package boundaries. Version tags such as `v0.1.0` remain immutable. Installed
copies do not update automatically. To upgrade the server and its public support
package together from the current branches in your existing environment:

```sh
uv pip install --upgrade --reinstall \
  "puran-mcp-support[simulation] @ git+https://github.com/puran-water/fluids-mcp.git@main#subdirectory=support/puran-mcp-support" \
  "corrosion-engineering-mcp @ git+https://github.com/puran-water/corrosion-engineering-mcp.git@main"
```

Pin both Git commits when repeatability is more important than following changes.
The mirror records the source commit in `.puran-mirror.json`.

File: data/astm_g48_cpt_data.csv
material,UNS,CPT_C,CCT_C,test_solution,source,notes
304,S30400,0,-10,6% FeCl3,ASTM G48-11,Austenitic stainless steel - low pitting resistance
304L,S30403,0,-10,6% FeCl3,ASTM G48-11,Low carbon austenitic - low pitting resistance
316,S31600,10,0,6% FeCl3,ASTM G48-11,Molybdenum austenitic - moderate pitting resistance
316L,S31603,15,5,6% FeCl3,ASTM G48-11,Low carbon Mo austenitic - moderate pitting resistance
317L,S31703,25,15,6% FeCl3,ASTM G48-11,High Mo austenitic - good pitting resistance
2205,S32205,35,25,6% FeCl3,ASTM G48-11,Duplex stainless - excellent pitting resistance
2507,S32750,50,40,6% FeCl3,ASTM G48-11,Super duplex - very high pitting resistance
254SMO,S31254,50,40,6% FeCl3,ASTM G48-11,Superaustenitic - very high pitting resistance
AL6XN,N08367,55,45,6% FeCl3,ASTM G48-11,Superaustenitic - extreme pitting resistance
904L,N08904,45,35,6% FeCl3,ASTM G48-11,Superaustenitic - high pitting resistance
I625,N06625,80,70,6% FeCl3,ASTM G48-11,Nickel alloy - exceptional pitting resistance

File: data/iso18070_chloride_thresholds.csv
material,UNS,threshold_25C_mg_L,pH,temperature_C,source,notes,resistance_category
304,S30400,50,7.0,25,ISO 18070:2007,Low pitting resistance,low
304L,S30403,50,7.0,25,ISO 18070:2007,Low pitting resistance,low
316,S31600,200,7.0,25,ISO 18070:2007,Moderate pitting resistance,moderate
316L,S31603,250,7.0,25,ISO 18070:2007,Moderate pitting resistance,moderate
317L,S31703,500,7.0,25,ISO 18070:2007,Good pitting resistance,good
2205,S31803,1000,7.0,25,ISO 18070:2007 / NORSOK M-001,Duplex - excellent resistance,excellent
2507,S32750,2000,7.0,25,ISO 18070:2007 / NORSOK M-001,Super duplex - very high resistance,very_high
254SMO,S31254,5000,7.0,25,ISO 18070:2007,Superaustenitic - extreme resistance,extreme
AL6XN,N08367,6000,7.0,25,ISO 18070:2007,Superaustenitic - extreme resistance,extreme
904L,N08904,4000,7.0,25,ISO 18070:2007,Superaustenitic - very high resistance,very_high
I625,N06625,10000,7.0,25,NORSOK M-001,Nickel alloy - very high resistance,very_high
I825,N08825,8000,7.0,25,NORSOK M-001,Nickel alloy - very high resistance,very_high
